Repository: daria-kopaliani/moondog

File: temper/1084-heat-treat.html
1084 Heat Treat: Austenitize, Quench & Temper Chart

Moon Dog/
  Knife Heat-Treat Guides

Knife Heat Treatment

  1084 heat treat: austenitize, quench & temper chart

  Updated 20265 min read

  1084 is a simple carbon knife steel. Here is the full heat-treat schedule — austenitizing temperature, quench, cryo and a tempering-temperature chart mapping each temper to final HRC — with every number cited to the source, not guessed.

The 1084 heat-treat schedule

  Austenitize: 1450–1480°F (1475°F recommended), hold 5–15 min once to temperature. A controlled oven or kiln beats forge colour for hitting this window repeatably.

  Quench: Parks 50. Also acceptable: Duratherm 48, Parks AAA. Never use Water, Brine. Parks 50 is the NJSB-recommended quench. A slower oil may reduce as-quenched hardness. Water cracks plain carbon — do not use.

  Temper: 2 passes of 2 h at 400°F for the recommended edge (~60–61 HRC). Temper twice for 2 hours. Do not exceed 650°F unless intentionally annealing.

  1084 tempering-temperature chart

  Two-hour temper (×2), HRC after cryo where used. Pick the tempering temperature for the hardness your knife needs:

  Tempering temperature	Resulting hardness	
300°F (149°C)	65 HRC	
350°F (177°C)	63–64 HRC	
400°F (204°C)	60–61 HRC	
450°F (232°C)	57–58 HRC	
500°F (260°C)	55–56 HRC	
550°F (288°C)	53–54 HRC	
600°F (316°C)	52–53 HRC	
650°F (343°C)	50 HRC	

Target hardness for 1084 by knife type

  Use	Recommended HRC	
Kitchen	60–61 HRC	
EDC	60–61 HRC	
Hunter	57–58 HRC	
Hard-use chopper	55–56 HRC	

Forging 1084

  Forge-friendly: 1084 reaches non-magnetic at ~1385°F (per Knife Steel Nerds). Forge HT consistency drops vs. furnace, but the cited schedule still applies.

  Most common mistake

  Normalize three cycles (1650°F → 1500°F → 1350°F, 10–15 min each, air cool) before hardening — undersoaking the third cycle is more common than oversoaking.

FAQ

  What temperature do you austenitize 1084?
1450–1480°F, with 1475°F recommended, held 5–15 min once the steel is fully up to temperature.

What is the best quench for 1084?
Parks 50. Duratherm 48, Parks AAA also work. Never Water, Brine. Parks 50 is the NJSB-recommended quench. A slower oil may reduce as-quenched hardness. Water cracks plain carbon — do not use.

What HRC does 1084 reach?
50–65 HRC across the usable tempering range; about 60–61 HRC for a kitchen knife. Temper at 400°F for ~60–61 HRC.

How do you temper 1084?
2 passes of 2 h at 400°F for the recommended edge. See the chart above to pick a different tempering temperature for a harder or tougher blade.

Can you forge 1084?
Forge-friendly: 1084 reaches non-magnetic at ~1385°F (per Knife Steel Nerds). Forge HT consistency drops vs. furnace, but the cited schedule still applies.

What you need to heat-treat 1084

  Repeatable hardness comes from controlling temperature and quench speed — eyeballing colour is how blades end up soft or cracked.

  Some links below are affiliate links — if you buy through them, Moon Dog may earn a small commission at no extra cost to you. As an Amazon Associate we earn from qualifying purchases. We only point to gear we'd actually use.

A heat-treat oven or kiln holds the 1475°F austenitizing temperature — the single biggest factor in repeatable hardness.

  Quench in Parks 50 for the cited as-quenched hardness.

  Verify the result with a Rockwell hardness tester or hardness files — don't trust the schedule blind.

The app for this

  Temper has the full schedule for 1084 and 19 other steels

  Pick 1084, your knife type and your quench, and Temper gives you the austenitizing temperature, hold, quench, cryo and the exact tempering temperature for your target HRC — every value cited to Knife Steel Nerds or the mill datasheet. Pay once, no subscription, works offline in the shop.

Get Temper on the App Store

Related

Quench & temper: how HRC is set
  Tempering temperature colour chart
  Best knifemaking supplies (2026)

Sources

New Jersey Steel Baron, 1084 Heat Treat Datasheet July 2020

  Larrin Thomas / Knife Steel Nerds, How to Heat Treat Knife Steel in a Forge (2021) September 2021

  Larrin Thomas / Knife Steel Nerds, Introduction to Knife Steel Heat Treating from a Metallurgist (2024) September 2024

Heat-treat schedules are the cited published values for 1084; every furnace, quench and blade geometry varies, so verify against your own hardness testing. Getting steel to non-magnetic is not the same as reaching austenitizing temperature — use a controlled oven or kiln for repeatable results.

© 2026 Moondog Software · Free to try, pay once. No subscriptions, no ads.
  Contact

File: temper/1095-heat-treat.html
1095 Heat Treat: Austenitize, Quench & Temper Chart

Moon Dog/
  Knife Heat-Treat Guides

Knife Heat Treatment

  1095 heat treat: austenitize, quench & temper chart

  Updated 20265 min read

  1095 is a simple carbon knife steel. Here is the full heat-treat schedule — austenitizing temperature, quench, cryo and a tempering-temperature chart mapping each temper to final HRC — with every number cited to the source, not guessed.

The 1095 heat-treat schedule

  Austenitize: 1450–1500°F (1475°F recommended), hold 10 min once to temperature. A controlled oven or kiln beats forge colour for hitting this window repeatably.

  Quench: Parks 50. Also acceptable: Duratherm 48. Never use Water, Brine, Canola oil, Parks AAA. 1095 is a low-hardenability steel — a fast oil like Parks 50 is required. Slower oils leave soft spots.

  Cryo (optional): Optional for simple carbon; marginal benefit.

  Temper: 2 passes of 2 h at 400°F for the recommended edge (~58–60 HRC). Temper twice for 2 hours. 1095 has a narrower processing window than 1084 — reduced austenitize temperature can improve toughness.

  1095 tempering-temperature chart

  Two-hour temper (×2), HRC after cryo where used. Pick the tempering temperature for the hardness your knife needs:

  Tempering temperature	Resulting hardness	
350°F (177°C)	62–63 HRC	
400°F (204°C)	58–60 HRC	
450°F (232°C)	56–58 HRC	

Target hardness for 1095 by knife type

  Use	Recommended HRC	
Kitchen	60–61 HRC	
EDC	59–61 HRC	
Hunter	58–59 HRC	
Hard-use chopper	56–58 HRC	

Forging 1095

  Forge-friendly with care: 1095's high carbon content makes the soak window narrower than 1084's. Forge HT consistency drops vs. furnace.

  Most common mistake

  Narrow soak window — past 10 min at 1475°F, grain growth accelerates. 1095 has shown relatively low toughness in Larrin's testing vs. 1084 / 80CrV2.

FAQ

  What temperature do you austenitize 1095?
1450–1500°F, with 1475°F recommended, held 10 min once the steel is fully up to temperature.

What is the best quench for 1095?
Parks 50. Duratherm 48 also work. Never Water, Brine, Canola oil, Parks AAA. 1095 is a low-hardenability steel — a fast oil like Parks 50 is required. Slower oils leave soft spots.

What HRC does 1095 reach?
56–63 HRC across the usable tempering range; about 60–61 HRC for a kitchen knife. Temper at 400°F for ~58–60 HRC.

How do you temper 1095?
2 passes of 2 h at 400°F for the recommended edge. See the chart above to pick a different tempering temperature for a harder or tougher blade.

Can you forge 1095?
Forge-friendly with care: 1095's high carbon content makes the soak window narrower than 1084's. Forge HT consistency drops vs. furnace.

What you need to heat-treat 1095

  Repeatable hardness comes from controlling temperature and quench speed — eyeballing colour is how blades end up soft or cracked.

  Some links below are affiliate links — if you buy through them, Moon Dog may earn a small commission at no extra cost to you. As an Amazon Associate we earn from qualifying purchases. We only point to gear we'd actually use.

A heat-treat oven or kiln holds the 1475°F austenitizing temperature — the single biggest factor in repeatable hardness.

  Quench in Parks 50 for the cited as-quenched hardness.

  Verify the result with a Rockwell hardness tester or hardness files — don't trust the schedule blind.

The app for this

  Temper has the full schedule for 1095 and 19 other steels

  Pick 1095, your knife type and your quench, and Temper gives you the austenitizing temperature, hold, quench, cryo and the exact tempering temperature for your target HRC — every value cited to Knife Steel Nerds or the mill datasheet. Pay once, no subscription, works offline in the shop.

Get Temper on the App Store

Related

Quench & temper: how HRC is set
  Tempering temperature colour chart
  Best knifemaking supplies (2026)

Sources

Larrin Thomas / Knife Steel Nerds, How to Heat Treat Knife Steel in a Forge (2021) September 2021

  Larrin Thomas / Knife Steel Nerds, Bainite Heat Treatments of 52100, O1, and 1095 (2021) June 2021

Heat-treat schedules are the cited published values for 1095; every furnace, quench and blade geometry varies, so verify against your own hardness testing. Getting steel to non-magnetic is not the same as reaching austenitizing temperature — use a controlled oven or kiln for repeatable results.

© 2026 Moondog Software · Free to try, pay once. No subscriptions, no ads.
  Contact

File: temper/14c28n-heat-treat.html
14C28N Heat Treat: Austenitize, Quench & Temper Chart

Moon Dog/
  Knife Heat-Treat Guides

Knife Heat Treatment

  14C28N heat treat: austenitize, quench & temper chart

  Updated 20265 min read

  14C28N is a stainless knife steel. Here is the full heat-treat schedule — austenitizing temperature, quench, cryo and a tempering-temperature chart mapping each temper to final HRC — with every number cited to the source, not guessed.

The 14C28N heat-treat schedule

  Austenitize: 1925–1975°F (1925°F recommended), hold 15 min once to temperature. A controlled oven or kiln beats forge colour for hitting this window repeatably.

  Quench: Plate quench. Never use Water, Brine, Parks 50, Duratherm 48, Parks AAA, Canola oil. Same schedule as AEB-L — per Larrin Thomas, '14C28N is essentially AEB-L (or perhaps more accurately Sandvik 13C26), but with improved corrosion resistance.'

  Cryo (recommended): LN₂ 30–60 min for 62+ HRC. Same retained-austenite profile as AEB-L. Straight from the quench into cryo, then temper.

  Temper: 2 passes of 1 h at 350°F for the recommended edge (~62–63 HRC). Use AEB-L schedule as the baseline. 14C28N gains slight edge-retention improvement per CATRA testing.

  14C28N tempering-temperature chart

  Two-hour temper (×2), HRC after cryo where used. Pick the tempering temperature for the hardness your knife needs:

  Tempering temperature	Resulting hardness	
300°F (149°C)	63–64 HRC	
350°F (177°C)	62–63 HRC	
400°F (204°C)	60–61 HRC	

Target hardness for 14C28N by knife type

  Use	Recommended HRC	
Kitchen	61–63 HRC	
EDC	60–61 HRC	
Hunter	60–61 HRC	
Hard-use chopper	60–61 HRC	

Most common mistake

  Schedule is essentially AEB-L — same temp / soak / cryo / temper. Improved corrosion resistance comes from composition, not heat treat.

FAQ

  What temperature do you austenitize 14C28N?
1925–1975°F, with 1925°F recommended, held 15 min once the steel is fully up to temperature.

What is the best quench for 14C28N?
Plate quench. Never Water, Brine, Parks 50, Duratherm 48, Parks AAA, Canola oil. Same schedule as AEB-L — per Larrin Thomas, '14C28N is essentially AEB-L (or perhaps more accurately Sandvik 13C26), but with improved corrosion resistance.'

What HRC does 14C28N reach?
60–64 HRC across the usable tempering range; about 61–63 HRC for a kitchen knife. Temper at 350°F for ~62–63 HRC.

How do you temper 14C28N?
2 passes of 1 h at 350°F for the recommended edge. See the chart above to pick a different tempering temperature for a harder or tougher blade.

Can you forge 14C28N?
14C28N is best heat-treated in a controlled oven or kiln rather than forged by colour — its austenitizing window and quench are too tight to hit reliably by eye.

What you need to heat-treat 14C28N

  Repeatable hardness comes from controlling temperature and quench speed — eyeballing colour is how blades end up soft or cracked.

A heat-treat oven or kiln holds the 1925°F austenitizing temperature — the single biggest factor in repeatable hardness.

  Air-hardening steel plate-quenches between aluminium quench plates — no oil bath needed.

  Verify the result with a Rockwell hardness tester or hardness files — don't trust the schedule blind.

  Wrap in stainless tool-wrap foil to stop decarb and scale at high austenitizing temperatures.

Some links above are affiliate links — if you buy through them, Moon Dog may earn a small commission at no extra cost to you. As an Amazon Associate we earn from qualifying purchases. We only point to gear we'd actually use.

The app for this

  Temper has the full schedule for 14C28N and 19 other steels

  Pick 14C28N, your knife type and your quench, and Temper gives you the austenitizing temperature, hold, quench, cryo and the exact tempering temperature for your target HRC — every value cited to Knife Steel Nerds or the mill datasheet. Pay once, no subscription, works offline in the shop.

Get Temper on the App Store

Related

Quench & temper: how HRC is set
  Tempering temperature colour chart
  Best knifemaking supplies (2026)

Sources

Larrin Thomas / Knife Steel Nerds, All About AEB-L (2019) March 2019

  Larrin Thomas / Knife Steel Nerds, Nitro-V — Its Properties and How to Heat Treat It (2019) September 2019

  Larrin Thomas / Knife Steel Nerds, Corrosion Resistance Testing of Stainless Knife Steels (2019) October 2019

Heat-treat schedules are the cited published values for 14C28N; every furnace, quench and blade geometry varies, so verify against your own hardness testing. Getting steel to non-magnetic is not the same as reaching austenitizing temperature — use a controlled oven or kiln for repeatable results.

© 2026 Moondog Software · Free to try, pay once. No subscriptions, no ads.
  Contact

File: temper/15n20-heat-treat.html
15N20 Heat Treat: Austenitize, Quench & Temper Chart

Moon Dog/
  Knife Heat-Treat Guides

Knife Heat Treatment

  15N20 heat treat: austenitize, quench & temper chart

  Updated 20265 min read

  15N20 is a simple carbon knife steel. Here is the full heat-treat schedule — austenitizing temperature, quench, cryo and a tempering-temperature chart mapping each temper to final HRC — with every number cited to the source, not guessed.

The 15N20 heat-treat schedule

  Austenitize: 1450–1500°F (1475°F recommended), hold 10 min once to temperature. A controlled oven or kiln beats forge colour for hitting this window repeatably.

  Quench: Parks 50. Also acceptable: Duratherm 48. Never use Water, Brine. Fast oil quench. 15N20 is the high-contrast partner for Damascus pattern welding.

  Cryo (optional): Optional; not tested.

  Temper: 2 passes of 1.5 h at 375°F for the recommended edge (~58–61 HRC). Temper twice for 1–2 hours. Avoid tempering above 400°F due to tempered martensite embrittlement (observed at 450°F).

  15N20 tempering-temperature chart

  Two-hour temper (×2), HRC after cryo where used. Pick the tempering temperature for the hardness your knife needs:

  Tempering temperature	Resulting hardness	
350°F (177°C)	60–61 HRC	
400°F (204°C)	58–59 HRC	

Target hardness for 15N20 by knife type

  Use	Recommended HRC	
Kitchen	60–61 HRC	
EDC	60–61 HRC	
Hunter	58–59 HRC	
Hard-use chopper	58–59 HRC	

Forging 15N20

  Forge-friendly. Commonly used in Damascus pairings with 1084 / 1095 — match the soak temperature of the partner steel.

  Most common mistake

  Tempered martensite embrittlement zone above 400°F — do not temper above 400°F.

FAQ

  What temperature do you austenitize 15N20?
1450–1500°F, with 1475°F recommended, held 10 min once the steel is fully up to temperature.

What is the best quench for 15N20?
Parks 50. Duratherm 48 also work. Never Water, Brine. Fast oil quench. 15N20 is the high-contrast partner for Damascus pattern welding.

What HRC does 15N20 reach?
58–61 HRC across the usable tempering range; about 60–61 HRC for a kitchen knife. Temper at 375°F for ~58–61 HRC.

How do you temper 15N20?
2 passes of 1.5 h at 375°F for the recommended edge. See the chart above to pick a different tempering temperature for a harder or tougher blade.

Can you forge 15N20?
Forge-friendly. Commonly used in Damascus pairings with 1084 / 1095 — match the soak temperature of the partner steel.

What you need to heat-treat 15N20

  Repeatable hardness comes from controlling temperature and quench speed — eyeballing colour is how blades end up soft or cracked.

  Some links below are affiliate links — if you buy through them, Moon Dog may earn a small commission at no extra cost to you. As an Amazon Associate we earn from qualifying purchases. We only point to gear we'd actually use.

A heat-treat oven or kiln holds the 1475°F austenitizing temperature — the single biggest factor in repeatable hardness.

  Quench in Parks 50 for the cited as-quenched hardness.

  Verify the result with a Rockwell hardness tester or hardness files — don't trust the schedule blind.

The app for this

  Temper has the full schedule for 15N20 and 19 other steels

  Pick 15N20, your knife type and your quench, and Temper gives you the austenitizing temperature, hold, quench, cryo and the exact tempering temperature for your target HRC — every value cited to Knife Steel Nerds or the mill datasheet. Pay once, no subscription, works offline in the shop.

Get Temper on the App Store

Related

Quench & temper: how HRC is set
  Tempering temperature colour chart
  Best knifemaking supplies (2026)

Sources

Larrin Thomas / Knife Steel Nerds, How to Heat Treat Nickel Knife Steels — 15N20, 8670, L6 (2023) March 2023

Heat-treat schedules are the cited published values for 15N20; every furnace, quench and blade geometry varies, so verify against your own hardness testing. Getting steel to non-magnetic is not the same as reaching austenitizing temperature — use a controlled oven or kiln for repeatable results.

© 2026 Moondog Software · Free to try, pay once. No subscriptions, no ads.
  Contact

File: temper/5160-heat-treat.html
5160 Heat Treat: Austenitize, Quench & Temper Chart

Moon Dog/
  Knife Heat-Treat Guides

Knife Heat Treatment

  5160 heat treat: austenitize, quench & temper chart

  Updated 20265 min read

  5160 is a spring / tool knife steel. Here is the full heat-treat schedule — austenitizing temperature, quench, cryo and a tempering-temperature chart mapping each temper to final HRC — with every number cited to the source, not guessed.

The 5160 heat-treat schedule

  Austenitize: 1500–1525°F (1525°F recommended), hold 15 min once to temperature. A controlled oven or kiln beats forge colour for hitting this window repeatably.

  Quench: Parks 50. Also acceptable: Duratherm 48, Parks AAA, Canola oil. Never use Water, Brine. Parks 50 with 15 min LN₂ is Larrin's tested protocol. Canola works for forge mode.

  Cryo (recommended): 15 min LN₂ included in Larrin's optimal protocol. Skipping cryo may improve toughness slightly with a hardness drop. Straight from the quench into cryo, then temper.

  Temper: 2 passes of 1 h at 375°F for the recommended edge (~59–60 HRC). Temper twice for 1 hour. 5160 is sensitive to temper temperature — 375°F is the toughness sweet spot.

  5160 tempering-temperature chart

  Two-hour temper (×2), HRC after cryo where used. Pick the tempering temperature for the hardness your knife needs:

  Tempering temperature	Resulting hardness	
350°F (177°C)	60 HRC	
375°F (191°C)	59–60 HRC	
400°F (204°C)	58–59 HRC	
450°F (232°C)	57–58 HRC	

Target hardness for 5160 by knife type

  Use	Recommended HRC	
Kitchen	59–60 HRC	
EDC	59–60 HRC	
Hunter	58–59 HRC	
Hard-use chopper	58–59 HRC	

Forging 5160

  Forge-friendly. Larrin's testing confirms forge schedules; leaf-spring stock is widely available.

  Most common mistake

  Temper sensitivity — 350°F gives less than half the toughness of 375°F. Above 1550°F austenitize, toughness drops sharply from grain growth.

FAQ

  What temperature do you austenitize 5160?
1500–1525°F, with 1525°F recommended, held 15 min once the steel is fully up to temperature.

What is the best quench for 5160?
Parks 50. Duratherm 48, Parks AAA, Canola oil also work. Never Water, Brine. Parks 50 with 15 min LN₂ is Larrin's tested protocol. Canola works for forge mode.

What HRC does 5160 reach?
57–60 HRC across the usable tempering range; about 59–60 HRC for a kitchen knife. Temper at 375°F for ~59–60 HRC.

How do you temper 5160?
2 passes of 1 h at 375°F for the recommended edge. See the chart above to pick a different tempering temperature for a harder or tougher blade.

Can you forge 5160?
Forge-friendly. Larrin's testing confirms forge schedules; leaf-spring stock is widely available.

What you need to heat-treat 5160

  Repeatable hardness comes from controlling temperature and quench speed — eyeballing colour is how blades end up soft or cracked.

  Some links below are affiliate links — if you buy through them, Moon Dog may earn a small commission at no extra cost to you. As an Amazon Associate we earn from qualifying purchases. We only point to gear we'd actually use.

A heat-treat oven or kiln holds the 1525°F austenitizing temperature — the single biggest factor in repeatable hardness.

  Quench in Parks 50 for the cited as-quenched hardness.

  Verify the result with a Rockwell hardness tester or hardness files — don't trust the schedule blind.

The app for this

  Temper has the full schedule for 5160 and 19 other steels

  Pick 5160, your knife type and your quench, and Temper gives you the austenitizing temperature, hold, quench, cryo and the exact tempering temperature for your target HRC — every value cited to Knife Steel Nerds or the mill datasheet. Pay once, no subscription, works offline in the shop.

Get Temper on the App Store

Related

Quench & temper: how HRC is set
  Tempering temperature colour chart
  Best knifemaking supplies (2026)

Sources

Larrin Thomas / Knife Steel Nerds, How to Heat Treat 5160 — Optimizing Toughness (2019) April 2019

Heat-treat schedules are the cited published values for 5160; every furnace, quench and blade geometry varies, so verify against your own hardness testing. Getting steel to non-magnetic is not the same as reaching austenitizing temperature — use a controlled oven or kiln for repeatable results.

© 2026 Moondog Software · Free to try, pay once. No subscriptions, no ads.
  Contact

File: temper/52100-heat-treat.html
52100 Heat Treat: Austenitize, Quench & Temper Chart

Moon Dog/
  Knife Heat-Treat Guides

Knife Heat Treatment

  52100 heat treat: austenitize, quench & temper chart

  Updated 20265 min read

  52100 is a spring / tool knife steel. Here is the full heat-treat schedule — austenitizing temperature, quench, cryo and a tempering-temperature chart mapping each temper to final HRC — with every number cited to the source, not guessed.

The 52100 heat-treat schedule

  Austenitize: 1500–1525°F (1500°F recommended), hold 15 min once to temperature. A controlled oven or kiln beats forge colour for hitting this window repeatably.

  Quench: Parks 50. Also acceptable: Duratherm 48, Parks AAA. Never use Water, Brine, Canola oil. Fast oil quench. 52100 is bearing steel — fine-grain structure depends on prior spheroidized anneal.

  Cryo (optional): About 0.5 HRC bump with LN₂; non-cryo gives superior toughness-hardness balance.

  Temper: 2 passes of 1 h at 350°F for the recommended edge (~63–64 HRC). Temper twice for 1 hour. Prior spheroidized anneal (DET) improves grain refinement — Larrin documents the full prep sequence.

  52100 tempering-temperature chart

  Two-hour temper (×2), HRC after cryo where used. Pick the tempering temperature for the hardness your knife needs:

  Tempering temperature	Resulting hardness	
300°F (149°C)	64–65 HRC	
350°F (177°C)	63–64 HRC	
400°F (204°C)	61–62 HRC	

Target hardness for 52100 by knife type

  Use	Recommended HRC	
Kitchen	62–63 HRC	
EDC	61–62 HRC	
Hunter	61–62 HRC	
Hard-use chopper	60–61 HRC	

Forging 52100

  Forge-friendly. Bearing steel responds well to forging; fine-grain results depend on the spheroidized anneal step.

  Most common mistake

  DET anneal sequence is multi-step (1700°F normalize → 1460°F refine → 1460°F → furnace cool). Skipping the anneal sacrifices grain refinement.

FAQ

  What temperature do you austenitize 52100?
1500–1525°F, with 1500°F recommended, held 15 min once the steel is fully up to temperature.

What is the best quench for 52100?
Parks 50. Duratherm 48, Parks AAA also work. Never Water, Brine, Canola oil. Fast oil quench. 52100 is bearing steel — fine-grain structure depends on prior spheroidized anneal.

What HRC does 52100 reach?
61–65 HRC across the usable tempering range; about 62–63 HRC for a kitchen knife. Temper at 350°F for ~63–64 HRC.

How do you temper 52100?
2 passes of 1 h at 350°F for the recommended edge. See the chart above to pick a different tempering temperature for a harder or tougher blade.

Can you forge 52100?
Forge-friendly. Bearing steel responds well to forging; fine-grain results depend on the spheroidized anneal step.

What you need to heat-treat 52100

  Repeatable hardness comes from controlling temperature and quench speed — eyeballing colour is how blades end up soft or cracked.

  Some links below are affiliate links — if you buy through them, Moon Dog may earn a small commission at no extra cost to you. As an Amazon Associate we earn from qualifying purchases. We only point to gear we'd actually use.

A heat-treat oven or kiln holds the 1500°F austenitizing temperature — the single biggest factor in repeatable hardness.

  Quench in Parks 50 for the cited as-quenched hardness.

  Verify the result with a Rockwell hardness tester or hardness files — don't trust the schedule blind.

The app for this

  Temper has the full schedule for 52100 and 19 other steels

  Pick 52100, your knife type and your quench, and Temper gives you the austenitizing temperature, hold, quench, cryo and the exact tempering temperature for your target HRC — every value cited to Knife Steel Nerds or the mill datasheet. Pay once, no subscription, works offline in the shop.

Get Temper on the App Store

Related

Quench & temper: how HRC is set
  Tempering temperature colour chart
  Best knifemaking supplies (2026)

Sources

Larrin Thomas / Knife Steel Nerds, How to Heat Treat 52100 (2019) May 2019

Heat-treat schedules are the cited published values for 52100; every furnace, quench and blade geometry varies, so verify against your own hardness testing. Getting steel to non-magnetic is not the same as reaching austenitizing temperature — use a controlled oven or kiln for repeatable results.

© 2026 Moondog Software · Free to try, pay once. No subscriptions, no ads.
  Contact

File: temper/80crv2-heat-treat.html
80CrV2 Heat Treat: Austenitize, Quench & Temper Chart

Moon Dog/
  Knife Heat-Treat Guides

Knife Heat Treatment

  80CrV2 heat treat: austenitize, quench & temper chart

  Updated 20265 min read

  80CrV2 is a simple carbon knife steel. Here is the full heat-treat schedule — austenitizing temperature, quench, cryo and a tempering-temperature chart mapping each temper to final HRC — with every number cited to the source, not guessed.

The 80CrV2 heat-treat schedule

  Austenitize: 1465–1615°F (1525°F recommended), hold 10–20 min once to temperature. A controlled oven or kiln beats forge colour for hitting this window repeatably.

  Quench: Parks 50. Also acceptable: Duratherm 48, Parks AAA, Canola oil. Never use Water, Brine. Larrin Thomas's tests show no reduction in toughness with fast oils despite the NJSB datasheet caution. Slow oils (canola) work but may reduce as-quenched hardness.

  Cryo (optional): Optional; marginal benefit for simple carbon steels.

  Temper: 2 passes of 2 h at 400°F for the recommended edge (~60–61 HRC). Recommended 350–400°F range for working knives. Do NOT temper above 450°F — tempered martensite embrittlement zone.

  80CrV2 tempering-temperature chart

  Two-hour temper (×2), HRC after cryo where used. Pick the tempering temperature for the hardness your knife needs:

  Tempering temperature	Resulting hardness	
300°F (149°C)	63–63.5 HRC	
350°F (177°C)	61.5–62.5 HRC	
400°F (204°C)	60–61 HRC	
450°F (232°C)	59–60 HRC	
500°F (260°C)	58–59 HRC	
550°F (288°C)	58 HRC	

Target hardness for 80CrV2 by knife type

  Use	Recommended HRC	
Kitchen	61–62 HRC	
EDC	60–61 HRC	
Hunter	59–60 HRC	
Hard-use chopper	58–59 HRC	

Forging 80CrV2

  Forge-friendly: Larrin Thomas's tests cover forge HT of 80CrV2. Consistency drops vs. furnace, but the cited schedule still applies. Normalize at 1600°F minimum for forge work.

  Most common mistake

  Never temper above 450°F — tempered martensite embrittlement zone. Normalize 1550–1650°F × 10–15 min, air cool.

FAQ

  What temperature do you austenitize 80CrV2?
1465–1615°F, with 1525°F recommended, held 10–20 min once the steel is fully up to temperature.

What is the best quench for 80CrV2?
Parks 50. Duratherm 48, Parks AAA, Canola oil also work. Never Water, Brine. Larrin Thomas's tests show no reduction in toughness with fast oils despite the NJSB datasheet caution. Slow oils (canola) work but may reduce as-quenched hardness.

What HRC does 80CrV2 reach?
58–63.5 HRC across the usable tempering range; about 61–62 HRC for a kitchen knife. Temper at 400°F for ~60–61 HRC.

How do you temper 80CrV2?
2 passes of 2 h at 400°F for the recommended edge. See the chart above to pick a different tempering temperature for a harder or tougher blade.

Can you forge 80CrV2?
Forge-friendly: Larrin Thomas's tests cover forge HT of 80CrV2. Consistency drops vs. furnace, but the cited schedule still applies. Normalize at 1600°F minimum for forge work.

What you need to heat-treat 80CrV2

  Repeatable hardness comes from controlling temperature and quench speed — eyeballing colour is how blades end up soft or cracked.

  Some links below are affiliate links — if you buy through them, Moon Dog may earn a small commission at no extra cost to you. As an Amazon Associate we earn from qualifying purchases. We only point to gear we'd actually use.

A heat-treat oven or kiln holds the 1525°F austenitizing temperature — the single biggest factor in repeatable hardness.

  Quench in Parks 50 for the cited as-quenched hardness.

  Verify the result with a Rockwell hardness tester or hardness files — don't trust the schedule blind.

The app for this

  Temper has the full schedule for 80CrV2 and 19 other steels

  Pick 80CrV2, your knife type and your quench, and Temper gives you the austenitizing temperature, hold, quench, cryo and the exact tempering temperature for your target HRC — every value cited to Knife Steel Nerds or the mill datasheet. Pay once, no subscription, works offline in the shop.

Get Temper on the App Store

Related

Quench & temper: how HRC is set
  Tempering temperature colour chart
  Best knifemaking supplies (2026)

Sources

Larrin Thomas / Knife Steel Nerds, How to Heat Treat 80CrV2 (2022) June 2022

  Larrin Thomas / Knife Steel Nerds, How to Heat Treat Knife Steel in a Forge (2021) September 2021

Heat-treat schedules are the cited published values for 80CrV2; every furnace, quench and blade geometry varies, so verify against your own hardness testing. Getting steel to non-magnetic is not the same as reaching austenitizing temperature — use a controlled oven or kiln for repeatable results.

© 2026 Moondog Software · Free to try, pay once. No subscriptions, no ads.
  Contact

File: temper/8670-heat-treat.html
8670 Heat Treat: Austenitize, Quench & Temper Chart

Moon Dog/
  Knife Heat-Treat Guides

Knife Heat Treatment

  8670 heat treat: austenitize, quench & temper chart

  Updated 20265 min read

  8670 is a simple carbon knife steel. Here is the full heat-treat schedule — austenitizing temperature, quench, cryo and a tempering-temperature chart mapping each temper to final HRC — with every number cited to the source, not guessed.

The 8670 heat-treat schedule

  Austenitize: 1475–1525°F (1500°F recommended), hold 10 min once to temperature. A controlled oven or kiln beats forge colour for hitting this window repeatably.

  Quench: Parks 50. Also acceptable: Duratherm 48, Parks AAA. Never use Water, Brine. Fast oil quench. 8670 is nickel-alloyed for toughness — Aldo's 8670M is a popular bowie / chopper steel.

  Cryo (optional): Optional; not tested in Larrin's nickel-steels article.

  Temper: 2 passes of 1.5 h at 375°F for the recommended edge (~59–60 HRC). Temper twice for 1–2 hours. 8670 shows a large jump in toughness between 300°F and 350°F — do not temper below 350°F.

  8670 tempering-temperature chart

  Two-hour temper (×2), HRC after cryo where used. Pick the tempering temperature for the hardness your knife needs:

  Tempering temperature	Resulting hardness	
350°F (177°C)	60–61 HRC	
375°F (191°C)	59–60 HRC	
400°F (204°C)	58–59 HRC	

Target hardness for 8670 by knife type

  Use	Recommended HRC	
Kitchen	60–61 HRC	
EDC	59–60 HRC	
Hunter	58–59 HRC	
Hard-use chopper	58–59 HRC	

Forging 8670

  Forge-friendly with care. Nickel content increases hardenability — fast oil quench still recommended.

  Most common mistake

  Do not temper below 350°F — big toughness drop. Above 400°F was not tested in Larrin's article.

FAQ

  What temperature do you austenitize 8670?
1475–1525°F, with 1500°F recommended, held 10 min once the steel is fully up to temperature.

What is the best quench for 8670?
Parks 50. Duratherm 48, Parks AAA also work. Never Water, Brine. Fast oil quench. 8670 is nickel-alloyed for toughness — Aldo's 8670M is a popular bowie / chopper steel.

What HRC does 8670 reach?
58–61 HRC across the usable tempering range; about 60–61 HRC for a kitchen knife. Temper at 375°F for ~59–60 HRC.

How do you temper 8670?
2 passes of 1.5 h at 375°F for the recommended edge. See the chart above to pick a different tempering temperature for a harder or tougher blade.

Can you forge 8670?
Forge-friendly with care. Nickel content increases hardenability — fast oil quench still recommended.

What you need to heat-treat 8670

  Repeatable hardness comes from controlling temperature and quench speed — eyeballing colour is how blades end up soft or cracked.

  Some links below are affiliate links — if you buy through them, Moon Dog may earn a small commission at no extra cost to you. As an Amazon Associate we earn from qualifying purchases. We only point to gear we'd actually use.

A heat-treat oven or kiln holds the 1500°F austenitizing temperature — the single biggest factor in repeatable hardness.

  Quench in Parks 50 for the cited as-quenched hardness.

  Verify the result with a Rockwell hardness tester or hardness files — don't trust the schedule blind.

The app for this

  Temper has the full schedule for 8670 and 19 other steels

  Pick 8670, your knife type and your quench, and Temper gives you the austenitizing temperature, hold, quench, cryo and the exact tempering temperature for your target HRC — every value cited to Knife Steel Nerds or the mill datasheet. Pay once, no subscription, works offline in the shop.

Get Temper on the App Store

Related

Quench & temper: how HRC is set
  Tempering temperature colour chart
  Best knifemaking supplies (2026)

Sources

Larrin Thomas / Knife Steel Nerds, How to Heat Treat Nickel Knife Steels — 15N20, 8670, L6 (2023) March 2023

  Larrin Thomas / Knife Steel Nerds, How to Heat Treat 8670 (2021) April 2021

Heat-treat schedules are the cited published values for 8670; every furnace, quench and blade geometry varies, so verify against your own hardness testing. Getting steel to non-magnetic is not the same as reaching austenitizing temperature — use a controlled oven or kiln for repeatable results.

© 2026 Moondog Software · Free to try, pay once. No subscriptions, no ads.
  Contact

File: temper/a2-heat-treat.html
A2 Heat Treat: Austenitize, Quench & Temper Chart

Moon Dog/
  Knife Heat-Treat Guides

Knife Heat Treatment

  A2 heat treat: austenitize, quench & temper chart

  Updated 20265 min read

  A2 is a spring / tool knife steel. Here is the full heat-treat schedule — austenitizing temperature, quench, cryo and a tempering-temperature chart mapping each temper to final HRC — with every number cited to the source, not guessed.

The A2 heat-treat schedule

  Austenitize: 1725–1800°F (1775°F recommended), hold 20 min once to temperature. A controlled oven or kiln beats forge colour for hitting this window repeatably.

  Quench: Plate quench. Also acceptable: Forced air. Never use Water, Brine, Parks 50, Duratherm 48, Parks AAA, Canola oil. A2 is air-hardening. Plate quench is preferred for thin stock; forced air works for thicker sections.

  Cryo (recommended): LN₂ for 30–60 min. A2 has elevated retained austenite without cold treatment. Straight from the quench into cryo, then temper.

  Temper: 2 passes of 2 h at 400°F for the recommended edge (~61–62 HRC). Temper twice for 2 hours. A2 tolerates 500–600°F without tempered martensite embrittlement.

  A2 tempering-temperature chart

  Two-hour temper (×2), HRC after cryo where used. Pick the tempering temperature for the hardness your knife needs:

  Tempering temperature	Resulting hardness	
300°F (149°C)	63–64 HRC	
400°F (204°C)	61–62 HRC	
500°F (260°C)	60 HRC	
600°F (316°C)	59–60 HRC	

Target hardness for A2 by knife type

  Use	Recommended HRC	
Kitchen	62–63 HRC	
EDC	61–62 HRC	
Hunter	60–61 HRC	
Hard-use chopper	59–60 HRC	

Most common mistake

  Forgiving steel — but cryo is non-optional for retained-austenite control at 60+ HRC.

FAQ

  What temperature do you austenitize A2?
1725–1800°F, with 1775°F recommended, held 20 min once the steel is fully up to temperature.

What is the best quench for A2?
Plate quench. Forced air also work. Never Water, Brine, Parks 50, Duratherm 48, Parks AAA, Canola oil. A2 is air-hardening. Plate quench is preferred for thin stock; forced air works for thicker sections.

What HRC does A2 reach?
59–64 HRC across the usable tempering range; about 62–63 HRC for a kitchen knife. Temper at 400°F for ~61–62 HRC.

How do you temper A2?
2 passes of 2 h at 400°F for the recommended edge. See the chart above to pick a different tempering temperature for a harder or tougher blade.

Can you forge A2?
A2 is best heat-treated in a controlled oven or kiln rather than forged by colour — its austenitizing window and quench are too tight to hit reliably by eye.

What you need to heat-treat A2

  Repeatable hardness comes from controlling temperature and quench speed — eyeballing colour is how blades end up soft or cracked.

  Some links below are affiliate links — if you buy through them, Moon Dog may earn a small commission at no extra cost to you. As an Amazon Associate we earn from qualifying purchases. We only point to gear we'd actually use.

A heat-treat oven or kiln holds the 1775°F austenitizing temperature — the single biggest factor in repeatable hardness.

  Air-hardening steel plate-quenches between aluminium quench plates — no oil bath needed.

  Verify the result with a Rockwell hardness tester or hardness files — don't trust the schedule blind.

The app for this

  Temper has the full schedule for A2 and 19 other steels

  Pick A2, your knife type and your quench, and Temper gives you the austenitizing temperature, hold, quench, cryo and the exact tempering temperature for your target HRC — every value cited to Knife Steel Nerds or the mill datasheet. Pay once, no subscription, works offline in the shop.

Get Temper on the App Store

Related

Quench & temper: how HRC is set
  Tempering temperature colour chart
  Best knifemaking supplies (2026)

Sources

Larrin Thomas / Knife Steel Nerds, A2 Steel — History and Properties (2019) April 2019

Heat-treat schedules are the cited published values for A2; every furnace, quench and blade geometry varies, so verify against your own hardness testing. Getting steel to non-magnetic is not the same as reaching austenitizing temperature — use a controlled oven or kiln for repeatable results.

© 2026 Moondog Software · Free to try, pay once. No subscriptions, no ads.
  Contact
