Repository: daria-kopaliani/moondog

File: temper/aeb-l-heat-treat.html
AEB-L Heat Treat: Austenitize, Quench & Temper Chart

Moon Dog/
  Knife Heat-Treat Guides

Knife Heat Treatment

  AEB-L heat treat: austenitize, quench & temper chart

  Updated 20265 min read

  AEB-L is a stainless knife steel. Here is the full heat-treat schedule — austenitizing temperature, quench, cryo and a tempering-temperature chart mapping each temper to final HRC — with every number cited to the source, not guessed.

The AEB-L heat-treat schedule

  Austenitize: 1925–1975°F (1925°F recommended), hold 15 min once to temperature. A controlled oven or kiln beats forge colour for hitting this window repeatably.

  Quench: Plate quench. Never use Water, Brine, Parks 50, Duratherm 48, Parks AAA, Canola oil. Plate quench between aluminum or steel plates. Oil quench is not appropriate for stainless. Foil-wrap the blade to prevent decarb.

  Cryo (recommended): LN₂ 30–60 min preferred; household freezer 30–60 min acceptable; or skip for slightly lower peak hardness. Out of quench, straight into cryo. Straight from the quench into cryo, then temper.

  Temper: 2 passes of 1 h at 350°F for the recommended edge (~62–63 HRC). Temper twice for 1 hour each at 350°F unless intentionally biasing toughness or hardness. Acceptable range 300–600°F.

  AEB-L tempering-temperature chart

  Two-hour temper (×2), HRC after cryo where used. Pick the tempering temperature for the hardness your knife needs:

  Tempering temperature	Resulting hardness	
300°F (149°C)	63–64 HRC	
350°F (177°C)	62–63 HRC	
400°F (204°C)	60–61 HRC	
450°F (232°C)	59–60 HRC	

Target hardness for AEB-L by knife type

  Use	Recommended HRC	
Kitchen	61–63 HRC	
EDC	60–61 HRC	
Hunter	60–61 HRC	
Hard-use chopper	59–60 HRC	

Most common mistake

  Do not exceed 2000°F austenitize — toughness drops. Foil-wrap to prevent decarb. Cryo delay reduces effect significantly — freezer transfers can stabilize retained austenite within minutes.

FAQ

  What temperature do you austenitize AEB-L?
1925–1975°F, with 1925°F recommended, held 15 min once the steel is fully up to temperature.

What is the best quench for AEB-L?
Plate quench. Never Water, Brine, Parks 50, Duratherm 48, Parks AAA, Canola oil. Plate quench between aluminum or steel plates. Oil quench is not appropriate for stainless. Foil-wrap the blade to prevent decarb.

What HRC does AEB-L reach?
59–64 HRC across the usable tempering range; about 61–63 HRC for a kitchen knife. Temper at 350°F for ~62–63 HRC.

How do you temper AEB-L?
2 passes of 1 h at 350°F for the recommended edge. See the chart above to pick a different tempering temperature for a harder or tougher blade.

Can you forge AEB-L?
AEB-L is best heat-treated in a controlled oven or kiln rather than forged by colour — its austenitizing window and quench are too tight to hit reliably by eye.

What you need to heat-treat AEB-L

  Repeatable hardness comes from controlling temperature and quench speed — eyeballing colour is how blades end up soft or cracked.

A heat-treat oven or kiln holds the 1925°F austenitizing temperature — the single biggest factor in repeatable hardness.

  Air-hardening steel plate-quenches between aluminium quench plates — no oil bath needed.

  Verify the result with a Rockwell hardness tester or hardness files — don't trust the schedule blind.

  Wrap in stainless tool-wrap foil to stop decarb and scale at high austenitizing temperatures.

Some links above are affiliate links — if you buy through them, Moon Dog may earn a small commission at no extra cost to you. As an Amazon Associate we earn from qualifying purchases. We only point to gear we'd actually use.

The app for this

  Temper has the full schedule for AEB-L and 19 other steels

  Pick AEB-L, your knife type and your quench, and Temper gives you the austenitizing temperature, hold, quench, cryo and the exact tempering temperature for your target HRC — every value cited to Knife Steel Nerds or the mill datasheet. Pay once, no subscription, works offline in the shop.

Get Temper on the App Store

Related

Quench & temper: how HRC is set
  Tempering temperature colour chart
  Best knifemaking supplies (2026)

Sources

Larrin Thomas / Knife Steel Nerds, All About AEB-L (2019) March 2019

  Larrin Thomas / Knife Steel Nerds, How Cold for Cryo (2022) January 2022

Heat-treat schedules are the cited published values for AEB-L; every furnace, quench and blade geometry varies, so verify against your own hardness testing. Getting steel to non-magnetic is not the same as reaching austenitizing temperature — use a controlled oven or kiln for repeatable results.

© 2026 Moondog Software · Free to try, pay once. No subscriptions, no ads.
  Contact

File: temper/apexultra-heat-treat.html
ApexUltra Heat Treat: Austenitize, Quench & Temper Chart

Moon Dog/
  Knife Heat-Treat Guides

Knife Heat Treatment

  ApexUltra heat treat: austenitize, quench & temper chart

  Updated 20265 min read

  ApexUltra is a powder metallurgy knife steel. Here is the full heat-treat schedule — austenitizing temperature, quench, cryo and a tempering-temperature chart mapping each temper to final HRC — with every number cited to the source, not guessed.

The ApexUltra heat-treat schedule

  Austenitize: 1525–1625°F (1575°F recommended), hold 10–15 min once to temperature. A controlled oven or kiln beats forge colour for hitting this window repeatably.

  Quench: Parks 50. Also acceptable: Duratherm 48, Parks AAA. Never use Water, Brine, Canola oil. Fast or medium oil quench. ApexUltra is a high-carbon non-stainless designed for edge retention without the powder metallurgy stainless complication.

  Cryo (optional): Cryo is optional — 0.5–1 HRC bump depending on austenitize temp and prior structure.

  Temper: 2 passes of 2 h at 400°F for the recommended edge (~62–63 HRC). Temper twice for 2 hours. 300–450°F all viable; no drastic toughness drop down to 300°F.

  ApexUltra tempering-temperature chart

  Two-hour temper (×2), HRC after cryo where used. Pick the tempering temperature for the hardness your knife needs:

  Tempering temperature	Resulting hardness	
300°F (149°C)	65–66 HRC	
350°F (177°C)	63–65 HRC	
400°F (204°C)	62–63 HRC	
450°F (232°C)	61–62 HRC	

Target hardness for ApexUltra by knife type

  Use	Recommended HRC	
Kitchen	63–64 HRC	
EDC	62–63 HRC	
Hunter	61–62 HRC	
Hard-use chopper	61–62 HRC	

Forging ApexUltra

  Forge-compatible per Larrin: quench from non-magnetic in oil for forge-only HT. Furnace path requires the normalize → grain refine → anneal sequence first.

  Most common mistake

  High-carbon non-stainless — corrosion-prone. Forge path requires the normalize / refine / anneal pre-sequence even though forge-compatible.

FAQ

  What temperature do you austenitize ApexUltra?
1525–1625°F, with 1575°F recommended, held 10–15 min once the steel is fully up to temperature.

What is the best quench for ApexUltra?
Parks 50. Duratherm 48, Parks AAA also work. Never Water, Brine, Canola oil. Fast or medium oil quench. ApexUltra is a high-carbon non-stainless designed for edge retention without the powder metallurgy stainless complication.

What HRC does ApexUltra reach?
61–66 HRC across the usable tempering range; about 63–64 HRC for a kitchen knife. Temper at 400°F for ~62–63 HRC.

How do you temper ApexUltra?
2 passes of 2 h at 400°F for the recommended edge. See the chart above to pick a different tempering temperature for a harder or tougher blade.

Can you forge ApexUltra?
Forge-compatible per Larrin: quench from non-magnetic in oil for forge-only HT. Furnace path requires the normalize → grain refine → anneal sequence first.

What you need to heat-treat ApexUltra

  Repeatable hardness comes from controlling temperature and quench speed — eyeballing colour is how blades end up soft or cracked.

  Some links below are affiliate links — if you buy through them, Moon Dog may earn a small commission at no extra cost to you. As an Amazon Associate we earn from qualifying purchases. We only point to gear we'd actually use.

A heat-treat oven or kiln holds the 1575°F austenitizing temperature — the single biggest factor in repeatable hardness.

  Quench in Parks 50 for the cited as-quenched hardness.

  Verify the result with a Rockwell hardness tester or hardness files — don't trust the schedule blind.

  Wrap in stainless tool-wrap foil to stop decarb and scale at high austenitizing temperatures.

The app for this

  Temper has the full schedule for ApexUltra and 19 other steels

  Pick ApexUltra, your knife type and your quench, and Temper gives you the austenitizing temperature, hold, quench, cryo and the exact tempering temperature for your target HRC — every value cited to Knife Steel Nerds or the mill datasheet. Pay once, no subscription, works offline in the shop.

Get Temper on the App Store

Related

Quench & temper: how HRC is set
  Tempering temperature colour chart
  Best knifemaking supplies (2026)

Sources

Larrin Thomas / Knife Steel Nerds, How to Heat Treat ApexUltra Knife Steel (2022) September 2022

Heat-treat schedules are the cited published values for ApexUltra; every furnace, quench and blade geometry varies, so verify against your own hardness testing. Getting steel to non-magnetic is not the same as reaching austenitizing temperature — use a controlled oven or kiln for repeatable results.

© 2026 Moondog Software · Free to try, pay once. No subscriptions, no ads.
  Contact

File: temper/cpm-154-heat-treat.html
CPM-154 Heat Treat: Austenitize, Quench & Temper Chart

Moon Dog/
  Knife Heat-Treat Guides

Knife Heat Treatment

  CPM-154 heat treat: austenitize, quench & temper chart

  Updated 20265 min read

  CPM-154 is a stainless knife steel. Here is the full heat-treat schedule — austenitizing temperature, quench, cryo and a tempering-temperature chart mapping each temper to final HRC — with every number cited to the source, not guessed.

The CPM-154 heat-treat schedule

  Austenitize: 1950–2025°F (1950°F recommended), hold 30 min once to temperature. A controlled oven or kiln beats forge colour for hitting this window repeatably.

  Quench: Plate quench. Never use Water, Brine, Parks 50, Duratherm 48, Parks AAA, Canola oil. Plate quench between aluminum plates. PM-process refined version of 154CM.

  Cryo (recommended): LN₂ 30–60 min. Stainless with significant retained austenite at 60+ HRC. Straight from the quench into cryo, then temper.

  Temper: 2 passes of 2 h at 450°F for the recommended edge (~60 HRC). Temper twice for 2 hours. Do NOT exceed 500°F — tempered martensite embrittlement zone.

  CPM-154 tempering-temperature chart

  Two-hour temper (×2), HRC after cryo where used. Pick the tempering temperature for the hardness your knife needs:

  Tempering temperature	Resulting hardness	
300°F (149°C)	63–64 HRC	
400°F (204°C)	60–61 HRC	
450°F (232°C)	60 HRC	

Target hardness for CPM-154 by knife type

  Use	Recommended HRC	
Kitchen	61–62 HRC	
EDC	60–61 HRC	
Hunter	60–61 HRC	
Hard-use chopper	60 HRC	

Most common mistake

  500°F is the tempered martensite embrittlement zone — properties drop sharply. Use the Latrobe datasheet rather than Crucible's for 154CM/CPM-154.

FAQ

  What temperature do you austenitize CPM-154?
1950–2025°F, with 1950°F recommended, held 30 min once the steel is fully up to temperature.

What is the best quench for CPM-154?
Plate quench. Never Water, Brine, Parks 50, Duratherm 48, Parks AAA, Canola oil. Plate quench between aluminum plates. PM-process refined version of 154CM.

What HRC does CPM-154 reach?
60–64 HRC across the usable tempering range; about 61–62 HRC for a kitchen knife. Temper at 450°F for ~60 HRC.

How do you temper CPM-154?
2 passes of 2 h at 450°F for the recommended edge. See the chart above to pick a different tempering temperature for a harder or tougher blade.

Can you forge CPM-154?
CPM-154 is best heat-treated in a controlled oven or kiln rather than forged by colour — its austenitizing window and quench are too tight to hit reliably by eye.

What you need to heat-treat CPM-154

  Repeatable hardness comes from controlling temperature and quench speed — eyeballing colour is how blades end up soft or cracked.

  Some links below are affiliate links — if you buy through them, Moon Dog may earn a small commission at no extra cost to you. As an Amazon Associate we earn from qualifying purchases. We only point to gear we'd actually use.

A heat-treat oven or kiln holds the 1950°F austenitizing temperature — the single biggest factor in repeatable hardness.

  Air-hardening steel plate-quenches between aluminium quench plates — no oil bath needed.

  Verify the result with a Rockwell hardness tester or hardness files — don't trust the schedule blind.

  Wrap in stainless tool-wrap foil to stop decarb and scale at high austenitizing temperatures.

The app for this

  Temper has the full schedule for CPM-154 and 19 other steels

  Pick CPM-154, your knife type and your quench, and Temper gives you the austenitizing temperature, hold, quench, cryo and the exact tempering temperature for your target HRC — every value cited to Knife Steel Nerds or the mill datasheet. Pay once, no subscription, works offline in the shop.

Get Temper on the App Store

Related

Quench & temper: how HRC is set
  Tempering temperature colour chart
  Best knifemaking supplies (2026)

Sources

Larrin Thomas / Knife Steel Nerds, How to Heat Treat CPM-154 — Toughness Experiments (2020) March 2020

  Larrin Thomas / Knife Steel Nerds, 154CM — Development, Properties, Legacy (2018) May 2018

Heat-treat schedules are the cited published values for CPM-154; every furnace, quench and blade geometry varies, so verify against your own hardness testing. Getting steel to non-magnetic is not the same as reaching austenitizing temperature — use a controlled oven or kiln for repeatable results.

© 2026 Moondog Software · Free to try, pay once. No subscriptions, no ads.
  Contact

File: temper/cpm-3v-heat-treat.html
CPM-3V Heat Treat: Austenitize, Quench & Temper Chart

Moon Dog/
  Knife Heat-Treat Guides

Knife Heat Treatment

  CPM-3V heat treat: austenitize, quench & temper chart

  Updated 20265 min read

  CPM-3V is a powder metallurgy knife steel. Here is the full heat-treat schedule — austenitizing temperature, quench, cryo and a tempering-temperature chart mapping each temper to final HRC — with every number cited to the source, not guessed.

The CPM-3V heat-treat schedule

  Austenitize: 1850–2150°F (1950°F recommended), hold 30 min once to temperature. A controlled oven or kiln beats forge colour for hitting this window repeatably.

  Quench: Plate quench. Never use Water, Brine, Parks 50, Duratherm 48, Parks AAA, Canola oil. Plate quench. Soak time varies by austenitize temp: 45 min @ 1850°F → 10 min @ 2150°F.

  Cryo (recommended): LN₂ 30–60 min — required for retained-austenite control at higher austenitize temps. Straight from the quench into cryo, then temper.

  Temper: 2 passes of 2 h at 400°F for the recommended edge (~60–61 HRC). Temper twice for 2 hours. Larrin's testing favors low-temp tempering (300–500°F); the datasheet recommends 1000–1050°F (secondary hardening) — that's for tooling, not knives.

  CPM-3V tempering-temperature chart

  Two-hour temper (×2), HRC after cryo where used. Pick the tempering temperature for the hardness your knife needs:

  Tempering temperature	Resulting hardness	
300°F (149°C)	61–62 HRC	
400°F (204°C)	60–61 HRC	
500°F (260°C)	59–60 HRC	

Target hardness for CPM-3V by knife type

  Use	Recommended HRC	
Kitchen	60–61 HRC	
EDC	60–61 HRC	
Hunter	59–60 HRC	
Hard-use chopper	58–59 HRC	

Most common mistake

  Datasheet 1000–1050°F tempering is for tooling — not for knives. Use 300–500°F for blade applications.

FAQ

  What temperature do you austenitize CPM-3V?
1850–2150°F, with 1950°F recommended, held 30 min once the steel is fully up to temperature.

What is the best quench for CPM-3V?
Plate quench. Never Water, Brine, Parks 50, Duratherm 48, Parks AAA, Canola oil. Plate quench. Soak time varies by austenitize temp: 45 min @ 1850°F → 10 min @ 2150°F.

What HRC does CPM-3V reach?
58–62 HRC across the usable tempering range; about 60–61 HRC for a kitchen knife. Temper at 400°F for ~60–61 HRC.

How do you temper CPM-3V?
2 passes of 2 h at 400°F for the recommended edge. See the chart above to pick a different tempering temperature for a harder or tougher blade.

Can you forge CPM-3V?
CPM-3V is best heat-treated in a controlled oven or kiln rather than forged by colour — its austenitizing window and quench are too tight to hit reliably by eye.

What you need to heat-treat CPM-3V

  Repeatable hardness comes from controlling temperature and quench speed — eyeballing colour is how blades end up soft or cracked.

A heat-treat oven or kiln holds the 1950°F austenitizing temperature — the single biggest factor in repeatable hardness.

  Air-hardening steel plate-quenches between aluminium quench plates — no oil bath needed.

  Verify the result with a Rockwell hardness tester or hardness files — don't trust the schedule blind.

  Wrap in stainless tool-wrap foil to stop decarb and scale at high austenitizing temperatures.

Some links above are affiliate links — if you buy through them, Moon Dog may earn a small commission at no extra cost to you. As an Amazon Associate we earn from qualifying purchases. We only point to gear we'd actually use.

The app for this

  Temper has the full schedule for CPM-3V and 19 other steels

  Pick CPM-3V, your knife type and your quench, and Temper gives you the austenitizing temperature, hold, quench, cryo and the exact tempering temperature for your target HRC — every value cited to Knife Steel Nerds or the mill datasheet. Pay once, no subscription, works offline in the shop.

Get Temper on the App Store

Related

Quench & temper: how HRC is set
  Tempering temperature colour chart
  Best knifemaking supplies (2026)

Sources

Larrin Thomas / Knife Steel Nerds, CPM-3V — Still the Best High Toughness Steel (2025) April 2025

Heat-treat schedules are the cited published values for CPM-3V; every furnace, quench and blade geometry varies, so verify against your own hardness testing. Getting steel to non-magnetic is not the same as reaching austenitizing temperature — use a controlled oven or kiln for repeatable results.

© 2026 Moondog Software · Free to try, pay once. No subscriptions, no ads.
  Contact

File: temper/d2-heat-treat.html
D2 Heat Treat: Austenitize, Quench & Temper Chart

Moon Dog/
  Knife Heat-Treat Guides

Knife Heat Treatment

  D2 heat treat: austenitize, quench & temper chart

  Updated 20265 min read

  D2 is a spring / tool knife steel. Here is the full heat-treat schedule — austenitizing temperature, quench, cryo and a tempering-temperature chart mapping each temper to final HRC — with every number cited to the source, not guessed.

The D2 heat-treat schedule

  Austenitize: 1850–1900°F (1875°F recommended), hold 30 min once to temperature. A controlled oven or kiln beats forge colour for hitting this window repeatably.

  Quench: Plate quench. Also acceptable: Forced air. Never use Water, Brine, Parks 50, Duratherm 48, Parks AAA, Canola oil. Plate quench maintains flatness with adequate cooling rate. Air-hardening.

  Cryo (recommended): LN₂ or dry ice 30–60 min. D2 has high retained austenite without cold treatment. Straight from the quench into cryo, then temper.

  Temper: 2 passes of 2 h at 450°F for the recommended edge (~60–61 HRC). Temper twice for 2 hours. Standard 1850–1875°F + 400–500°F gives 60–62 HRC.

  D2 tempering-temperature chart

  Two-hour temper (×2), HRC after cryo where used. Pick the tempering temperature for the hardness your knife needs:

  Tempering temperature	Resulting hardness	
300°F (149°C)	64 HRC	
400°F (204°C)	61–62 HRC	
450°F (232°C)	60–61 HRC	
500°F (260°C)	60 HRC	

Target hardness for D2 by knife type

  Use	Recommended HRC	
Kitchen	61–62 HRC	
EDC	61–62 HRC	
Hunter	60–61 HRC	
Hard-use chopper	60–61 HRC	

Most common mistake

  Conventional D2 has large carbides — PM versions (CPM-D2, PSF27) refine the structure for better edge stability.

FAQ

  What temperature do you austenitize D2?
1850–1900°F, with 1875°F recommended, held 30 min once the steel is fully up to temperature.

What is the best quench for D2?
Plate quench. Forced air also work. Never Water, Brine, Parks 50, Duratherm 48, Parks AAA, Canola oil. Plate quench maintains flatness with adequate cooling rate. Air-hardening.

What HRC does D2 reach?
60–64 HRC across the usable tempering range; about 61–62 HRC for a kitchen knife. Temper at 450°F for ~60–61 HRC.

How do you temper D2?
2 passes of 2 h at 450°F for the recommended edge. See the chart above to pick a different tempering temperature for a harder or tougher blade.

Can you forge D2?
D2 is best heat-treated in a controlled oven or kiln rather than forged by colour — its austenitizing window and quench are too tight to hit reliably by eye.

What you need to heat-treat D2

  Repeatable hardness comes from controlling temperature and quench speed — eyeballing colour is how blades end up soft or cracked.

  Some links below are affiliate links — if you buy through them, Moon Dog may earn a small commission at no extra cost to you. As an Amazon Associate we earn from qualifying purchases. We only point to gear we'd actually use.

A heat-treat oven or kiln holds the 1875°F austenitizing temperature — the single biggest factor in repeatable hardness.

  Air-hardening steel plate-quenches between aluminium quench plates — no oil bath needed.

  Verify the result with a Rockwell hardness tester or hardness files — don't trust the schedule blind.

The app for this

  Temper has the full schedule for D2 and 19 other steels

  Pick D2, your knife type and your quench, and Temper gives you the austenitizing temperature, hold, quench, cryo and the exact tempering temperature for your target HRC — every value cited to Knife Steel Nerds or the mill datasheet. Pay once, no subscription, works offline in the shop.

Get Temper on the App Store

Related

Quench & temper: how HRC is set
  Tempering temperature colour chart
  Best knifemaking supplies (2026)

Sources

Larrin Thomas / Knife Steel Nerds, How to Heat Treat D2, PSF27, and CPM-D2 (2020) August 2020

Heat-treat schedules are the cited published values for D2; every furnace, quench and blade geometry varies, so verify against your own hardness testing. Getting steel to non-magnetic is not the same as reaching austenitizing temperature — use a controlled oven or kiln for repeatable results.

© 2026 Moondog Software · Free to try, pay once. No subscriptions, no ads.
  Contact

File: temper/m390-heat-treat.html
M390 Heat Treat: Austenitize, Quench & Temper Chart

Moon Dog/
  Knife Heat-Treat Guides

Knife Heat Treatment

  M390 heat treat: austenitize, quench & temper chart

  Updated 20265 min read

  M390 is a powder metallurgy knife steel. Here is the full heat-treat schedule — austenitizing temperature, quench, cryo and a tempering-temperature chart mapping each temper to final HRC — with every number cited to the source, not guessed.

The M390 heat-treat schedule

  Austenitize: 2050–2150°F (2100°F recommended), hold 20 min once to temperature. A controlled oven or kiln beats forge colour for hitting this window repeatably.

  Quench: Plate quench. Never use Water, Brine, Parks 50, Duratherm 48, Parks AAA, Canola oil. Plate quench between aluminum plates. M390 / 20CV / 204P are nearly identical; same schedule applies.

  Cryo (recommended): LN₂ 30–60 min. Stay near 2100°F peak — 2150°F gives excess retained austenite. Straight from the quench into cryo, then temper.

  Temper: 2 passes of 2 h at 400°F for the recommended edge (~60–61 HRC). Temper twice for 2 hours. M390 has a secondary-hardening bump near 500°F — but the lower-temper range gives better corrosion resistance.

  M390 tempering-temperature chart

  Two-hour temper (×2), HRC after cryo where used. Pick the tempering temperature for the hardness your knife needs:

  Tempering temperature	Resulting hardness	
350°F (177°C)	61–62 HRC	
400°F (204°C)	60–61 HRC	
500°F (260°C)	61–62 HRC	

Target hardness for M390 by knife type

  Use	Recommended HRC	
Kitchen	60–61 HRC	
EDC	60–61 HRC	
Hunter	59–60 HRC	
Hard-use chopper	58–59 HRC	

Most common mistake

  2150°F gives excess retained austenite; stay at 2100°F. Secondary hardening at ~500°F drops corrosion resistance — keep tempers in the 350–400°F band unless edge retention is the only goal.

FAQ

  What temperature do you austenitize M390?
2050–2150°F, with 2100°F recommended, held 20 min once the steel is fully up to temperature.

What is the best quench for M390?
Plate quench. Never Water, Brine, Parks 50, Duratherm 48, Parks AAA, Canola oil. Plate quench between aluminum plates. M390 / 20CV / 204P are nearly identical; same schedule applies.

What HRC does M390 reach?
58–62 HRC across the usable tempering range; about 60–61 HRC for a kitchen knife. Temper at 400°F for ~60–61 HRC.

How do you temper M390?
2 passes of 2 h at 400°F for the recommended edge. See the chart above to pick a different tempering temperature for a harder or tougher blade.

Can you forge M390?
M390 is best heat-treated in a controlled oven or kiln rather than forged by colour — its austenitizing window and quench are too tight to hit reliably by eye.

What you need to heat-treat M390

  Repeatable hardness comes from controlling temperature and quench speed — eyeballing colour is how blades end up soft or cracked.

A heat-treat oven or kiln holds the 2100°F austenitizing temperature — the single biggest factor in repeatable hardness.

  Air-hardening steel plate-quenches between aluminium quench plates — no oil bath needed.

  Verify the result with a Rockwell hardness tester or hardness files — don't trust the schedule blind.

  Wrap in stainless tool-wrap foil to stop decarb and scale at high austenitizing temperatures.

Some links above are affiliate links — if you buy through them, Moon Dog may earn a small commission at no extra cost to you. As an Amazon Associate we earn from qualifying purchases. We only point to gear we'd actually use.

The app for this

  Temper has the full schedule for M390 and 19 other steels

  Pick M390, your knife type and your quench, and Temper gives you the austenitizing temperature, hold, quench, cryo and the exact tempering temperature for your target HRC — every value cited to Knife Steel Nerds or the mill datasheet. Pay once, no subscription, works offline in the shop.

Get Temper on the App Store

Related

Quench & temper: how HRC is set
  Tempering temperature colour chart
  Best knifemaking supplies (2026)

Sources

Larrin Thomas / Knife Steel Nerds, M390 Steel — History and Properties (and 20CV and 204P) (2020) June 2020

Heat-treat schedules are the cited published values for M390; every furnace, quench and blade geometry varies, so verify against your own hardness testing. Getting steel to non-magnetic is not the same as reaching austenitizing temperature — use a controlled oven or kiln for repeatable results.

© 2026 Moondog Software · Free to try, pay once. No subscriptions, no ads.
  Contact

File: temper/magnacut-heat-treat.html
CPM MagnaCut Heat Treat: Austenitize, Quench & Temper Chart

Moon Dog/
  Knife Heat-Treat Guides

Knife Heat Treatment

  CPM MagnaCut heat treat: austenitize, quench & temper chart

  Updated 20265 min read

  CPM MagnaCut is a powder metallurgy knife steel. Here is the full heat-treat schedule — austenitizing temperature, quench, cryo and a tempering-temperature chart mapping each temper to final HRC — with every number cited to the source, not guessed.

The CPM MagnaCut heat-treat schedule

  Austenitize: 1950–2200°F (2050°F recommended), hold 15 min once to temperature. A controlled oven or kiln beats forge colour for hitting this window repeatably.

  Quench: Plate quench. Also acceptable: Parks 50. Never use Water, Brine, Duratherm 48, Parks AAA, Canola oil. Plate or oil quench. Soak varies with temp: 30 min @ 1950°F → 5 min @ 2200°F.

  Cryo (recommended): Cold treatment after quench bumps hardness. Household freezer acceptable if steel enters directly post-quench. Straight from the quench into cryo, then temper.

  Temper: 2 passes of 2 h at 350°F for the recommended edge (~61–63 HRC). Temper twice for 2 hours at 350°F gives 61–62.5 HRC balanced. Higher austenitize + lower temper → 64+ HRC for edge retention.

  CPM MagnaCut tempering-temperature chart

  Two-hour temper (×2), HRC after cryo where used. Pick the tempering temperature for the hardness your knife needs:

  Tempering temperature	Resulting hardness	
300°F (149°C)	63–64 HRC	
350°F (177°C)	61–63 HRC	
400°F (204°C)	60–62 HRC	

Target hardness for CPM MagnaCut by knife type

  Use	Recommended HRC	
Kitchen	62–63 HRC	
EDC	61–62 HRC	
Hunter	60–61 HRC	
Hard-use chopper	60–61 HRC	

Most common mistake

  Steel of the year for 2021. Designed by Larrin Thomas — citation discipline is straight from the source.

FAQ

  What temperature do you austenitize CPM MagnaCut?
1950–2200°F, with 2050°F recommended, held 15 min once the steel is fully up to temperature.

What is the best quench for CPM MagnaCut?
Plate quench. Parks 50 also work. Never Water, Brine, Duratherm 48, Parks AAA, Canola oil. Plate or oil quench. Soak varies with temp: 30 min @ 1950°F → 5 min @ 2200°F.

What HRC does CPM MagnaCut reach?
60–64 HRC across the usable tempering range; about 62–63 HRC for a kitchen knife. Temper at 350°F for ~61–63 HRC.

How do you temper CPM MagnaCut?
2 passes of 2 h at 350°F for the recommended edge. See the chart above to pick a different tempering temperature for a harder or tougher blade.

Can you forge CPM MagnaCut?
CPM MagnaCut is best heat-treated in a controlled oven or kiln rather than forged by colour — its austenitizing window and quench are too tight to hit reliably by eye.

What you need to heat-treat CPM MagnaCut

  Repeatable hardness comes from controlling temperature and quench speed — eyeballing colour is how blades end up soft or cracked.

A heat-treat oven or kiln holds the 2050°F austenitizing temperature — the single biggest factor in repeatable hardness.

  Air-hardening steel plate-quenches between aluminium quench plates — no oil bath needed.

  Verify the result with a Rockwell hardness tester or hardness files — don't trust the schedule blind.

  Wrap in stainless tool-wrap foil to stop decarb and scale at high austenitizing temperatures.

Some links above are affiliate links — if you buy through them, Moon Dog may earn a small commission at no extra cost to you. As an Amazon Associate we earn from qualifying purchases. We only point to gear we'd actually use.

The app for this

  Temper has the full schedule for CPM MagnaCut and 19 other steels

  Pick CPM MagnaCut, your knife type and your quench, and Temper gives you the austenitizing temperature, hold, quench, cryo and the exact tempering temperature for your target HRC — every value cited to Knife Steel Nerds or the mill datasheet. Pay once, no subscription, works offline in the shop.

Get Temper on the App Store

Related

Quench & temper: how HRC is set
  Tempering temperature colour chart
  Best knifemaking supplies (2026)

Sources

Larrin Thomas / Knife Steel Nerds, CPM MagnaCut — The Next Breakthrough in Knife Steel (2021) March 2021

  Larrin Thomas / Knife Steel Nerds, What is the Best Hardness for MagnaCut Knives? (2022) February 2022

Heat-treat schedules are the cited published values for CPM MagnaCut; every furnace, quench and blade geometry varies, so verify against your own hardness testing. Getting steel to non-magnetic is not the same as reaching austenitizing temperature — use a controlled oven or kiln for repeatable results.

© 2026 Moondog Software · Free to try, pay once. No subscriptions, no ads.
  Contact

File: temper/magnamax-heat-treat.html
MagnaMax Heat Treat: Austenitize, Quench & Temper Chart

Moon Dog/
  Knife Heat-Treat Guides

Knife Heat Treatment

  MagnaMax heat treat: austenitize, quench & temper chart

  Updated 20265 min read

  MagnaMax is a powder metallurgy knife steel. Here is the full heat-treat schedule — austenitizing temperature, quench, cryo and a tempering-temperature chart mapping each temper to final HRC — with every number cited to the source, not guessed.

The MagnaMax heat-treat schedule

  Austenitize: 2050–2250°F (2150°F recommended), hold 10–15 min once to temperature. A controlled oven or kiln beats forge colour for hitting this window repeatably.

  Quench: Plate quench. Never use Water, Brine, Parks 50, Duratherm 48, Parks AAA, Canola oil. Plate quench for faster cooling + slightly higher hardness. Two protocols: LN₂ baseline 2150°F × 10 min, or freezer baseline 2100°F × 15 min.

  Cryo (recommended): Place immediately in LN₂. Freezer / dry ice acceptable with lowered austenitize (2050–2100°F). Straight from the quench into cryo, then temper.

  Temper: 2 passes of 2 h at 350°F for the recommended edge (~61–63 HRC). Temper twice for 2 hours at 350°F. Acceptable range 300–450°F.

  MagnaMax tempering-temperature chart

  Two-hour temper (×2), HRC after cryo where used. Pick the tempering temperature for the hardness your knife needs:

  Tempering temperature	Resulting hardness	
300°F (149°C)	62–64 HRC	
350°F (177°C)	61–63 HRC	
400°F (204°C)	60–62 HRC	
450°F (232°C)	59–61 HRC	

Target hardness for MagnaMax by knife type

  Use	Recommended HRC	
Kitchen	62–63 HRC	
EDC	61–62 HRC	
Hunter	60–61 HRC	
Hard-use chopper	59–60 HRC	

Most common mistake

  Newest steel in the library (May 2026 release). Community traction confirmed on BladeForums. Schedule may sharpen as more makers test.

FAQ

  What temperature do you austenitize MagnaMax?
2050–2250°F, with 2150°F recommended, held 10–15 min once the steel is fully up to temperature.

What is the best quench for MagnaMax?
Plate quench. Never Water, Brine, Parks 50, Duratherm 48, Parks AAA, Canola oil. Plate quench for faster cooling + slightly higher hardness. Two protocols: LN₂ baseline 2150°F × 10 min, or freezer baseline 2100°F × 15 min.

What HRC does MagnaMax reach?
59–64 HRC across the usable tempering range; about 62–63 HRC for a kitchen knife. Temper at 350°F for ~61–63 HRC.

How do you temper MagnaMax?
2 passes of 2 h at 350°F for the recommended edge. See the chart above to pick a different tempering temperature for a harder or tougher blade.

Can you forge MagnaMax?
MagnaMax is best heat-treated in a controlled oven or kiln rather than forged by colour — its austenitizing window and quench are too tight to hit reliably by eye.

What you need to heat-treat MagnaMax

  Repeatable hardness comes from controlling temperature and quench speed — eyeballing colour is how blades end up soft or cracked.

  Some links below are affiliate links — if you buy through them, Moon Dog may earn a small commission at no extra cost to you. As an Amazon Associate we earn from qualifying purchases. We only point to gear we'd actually use.

A heat-treat oven or kiln holds the 2150°F austenitizing temperature — the single biggest factor in repeatable hardness.

  Air-hardening steel plate-quenches between aluminium quench plates — no oil bath needed.

  Verify the result with a Rockwell hardness tester or hardness files — don't trust the schedule blind.

  Wrap in stainless tool-wrap foil to stop decarb and scale at high austenitizing temperatures.

The app for this

  Temper has the full schedule for MagnaMax and 19 other steels

  Pick MagnaMax, your knife type and your quench, and Temper gives you the austenitizing temperature, hold, quench, cryo and the exact tempering temperature for your target HRC — every value cited to Knife Steel Nerds or the mill datasheet. Pay once, no subscription, works offline in the shop.

Get Temper on the App Store

Related

Quench & temper: how HRC is set
  Tempering temperature colour chart
  Best knifemaking supplies (2026)

Sources

Larrin Thomas / Knife Steel Nerds, How to Heat Treat MagnaMax Steel (2026) April 2026

  Larrin Thomas / Knife Steel Nerds, MagnaMax — Industry vs Custom Heat Treatment (2026) June 2026

Heat-treat schedules are the cited published values for MagnaMax; every furnace, quench and blade geometry varies, so verify against your own hardness testing. Getting steel to non-magnetic is not the same as reaching austenitizing temperature — use a controlled oven or kiln for repeatable results.

© 2026 Moondog Software · Free to try, pay once. No subscriptions, no ads.
  Contact

File: temper/o1-heat-treat.html
O1 Heat Treat: Austenitize, Quench & Temper Chart

Moon Dog/
  Knife Heat-Treat Guides

Knife Heat Treatment

  O1 heat treat: austenitize, quench & temper chart

  Updated 20265 min read

  O1 is a spring / tool knife steel. Here is the full heat-treat schedule — austenitizing temperature, quench, cryo and a tempering-temperature chart mapping each temper to final HRC — with every number cited to the source, not guessed.

The O1 heat-treat schedule

  Austenitize: 1450–1500°F (1475°F recommended), hold 10 min once to temperature. A controlled oven or kiln beats forge colour for hitting this window repeatably.

  Quench: Parks AAA. Also acceptable: Parks 50, Duratherm 48, Canola oil. Never use Water, Brine. Medium oil works for O1 due to high hardenability. Fast oil is acceptable but not required.

  Cryo (optional): Small hardness increase with cold treatment; matching drop in toughness.

  Temper: 2 passes of 2 h at 400°F for the recommended edge (~60–61 HRC). Temper twice for 2 hours. Up to 450°F does not embrittle.

  O1 tempering-temperature chart

  Two-hour temper (×2), HRC after cryo where used. Pick the tempering temperature for the hardness your knife needs:

  Tempering temperature	Resulting hardness	
350°F (177°C)	61–62 HRC	
400°F (204°C)	60–61 HRC	
450°F (232°C)	59–60 HRC	

Target hardness for O1 by knife type

  Use	Recommended HRC	
Kitchen	61–62 HRC	
EDC	60–61 HRC	
Hunter	59–60 HRC	
Hard-use chopper	59–60 HRC	

Forging O1

  Forge-friendly. O1 is beginner-popular for its forgiving heat treat window.

  Most common mistake

  Austenitizing at 1550°F reduces toughness. Stay at or below 1500°F.

FAQ

  What temperature do you austenitize O1?
1450–1500°F, with 1475°F recommended, held 10 min once the steel is fully up to temperature.

What is the best quench for O1?
Parks AAA. Parks 50, Duratherm 48, Canola oil also work. Never Water, Brine. Medium oil works for O1 due to high hardenability. Fast oil is acceptable but not required.

What HRC does O1 reach?
59–62 HRC across the usable tempering range; about 61–62 HRC for a kitchen knife. Temper at 400°F for ~60–61 HRC.

How do you temper O1?
2 passes of 2 h at 400°F for the recommended edge. See the chart above to pick a different tempering temperature for a harder or tougher blade.

Can you forge O1?
Forge-friendly. O1 is beginner-popular for its forgiving heat treat window.

What you need to heat-treat O1

  Repeatable hardness comes from controlling temperature and quench speed — eyeballing colour is how blades end up soft or cracked.

A heat-treat oven or kiln holds the 1475°F austenitizing temperature — the single biggest factor in repeatable hardness.

  Quench in Parks AAA for the cited as-quenched hardness.

  Verify the result with a Rockwell hardness tester or hardness files — don't trust the schedule blind.

Some links above are affiliate links — if you buy through them, Moon Dog may earn a small commission at no extra cost to you. As an Amazon Associate we earn from qualifying purchases. We only point to gear we'd actually use.

The app for this

  Temper has the full schedule for O1 and 19 other steels

  Pick O1, your knife type and your quench, and Temper gives you the austenitizing temperature, hold, quench, cryo and the exact tempering temperature for your target HRC — every value cited to Knife Steel Nerds or the mill datasheet. Pay once, no subscription, works offline in the shop.

Get Temper on the App Store

Related

Quench & temper: how HRC is set
  Tempering temperature colour chart
  Best knifemaking supplies (2026)

Sources

Larrin Thomas / Knife Steel Nerds, O1 Steel — History, Properties, and How to Heat Treat (2019) August 2019

Heat-treat schedules are the cited published values for O1; every furnace, quench and blade geometry varies, so verify against your own hardness testing. Getting steel to non-magnetic is not the same as reaching austenitizing temperature — use a controlled oven or kiln for repeatable results.

© 2026 Moondog Software · Free to try, pay once. No subscriptions, no ads.
  Contact
