Repository: daria-kopaliani/moondog

File: temper/quench-and-temper-knife-steel-hrc.html
Quench and Temper: Hitting a Target Hardness (HRC) by Steel

Moon Dog
  /
  Heat-Treatment Guides

Heat-Treatment

  Quench and temper: hitting a target HRC

Updated 2026
  
  3 min read

Three steps decide your final hardness — and each steel wants its own numbers.

On this page

01The three steps
  02What sets the final hardness
  03Gear this guide uses
  04Sources

Heat treatment turns a soft, workable bar into a blade that holds an edge. The sequence is always the same — austenitize, quench, temper — but the temperatures and the quench medium are specific to the steel, and getting them wrong leaves you with a blade that's too soft, too brittle, or warped.

The three steps

Austenitize. Heat the steel to its austenitizing temperature (roughly 1,475–1,950°F depending on alloy) and hold (soak) so the carbon and alloy dissolve evenly into the structure. Too low and you under-harden; too high and you grow coarse grain and trap soft retained austenite.

  Quench. Cool fast enough to trap that structure as hard martensite. How fast depends on the steel: simple carbon steels need a fast oil quench, while air-hardening tool and stainless steels harden in plates or still air. The right speed is the steel's, not a universal one.

  Temper. Reheat to a moderate temperature (commonly 350–450°F for knives) to relieve brittleness and reach the final hardness. Temper twice, cooling fully between cycles.

What sets the final hardness

  Three levers interact:

Lever	Effect on hardness	

Austenitizing temp + soak	Sets how much carbon goes into solution — the hardness ceiling	

  Quench speed	Determines how fully martensite forms; too slow = soft spots	

  Temper temperature	Pulls hardness back down to the target — higher temper, softer/tougher	

Most knife edges land between 58 and 62 HRC: hard enough to hold an edge, not so hard they chip in use. The exact temperatures to reach a given HRC differ for every steel — 1084, 80CrV2, AEB-L, and the powder stainless steels all follow different curves.

Cryo and retained austenite.
  Higher-alloy and stainless steels can finish the quench with soft retained austenite still present. A sub-zero (cryo) step before tempering converts more of it to martensite, raising hardness and stability. Whether you need it depends on the steel and austenitizing temperature.

Don't borrow another steel's recipe. A schedule that gives 61 HRC in one alloy can leave another soft or brittle. Use the published heat-treat data for the exact steel you're running.

Gear this guide uses

  The quench medium and accurate temperatures are what actually hit your target HRC.

Parks 50 quench oil for the fast oil quench simple carbon steels need (canola is the budget stand-in).

  High-temp stainless heat-treat foil to protect stainless and air-hardening blades during the austenitizing soak.

  A thermocouple temperature controller so your austenitizing and temper temps are real numbers, not guesses.

Some links below are affiliate links — if you buy through them, Moon Dog may earn a small commission at no extra cost to you. As an Amazon Associate we earn from qualifying purchases. We only point to gear we'd actually use.

The app for this

  Temper turns your steel into a heat-treat recipe

  Choose your steel and target hardness; Temper returns austenitizing temperature and soak, the quench medium, temper temperatures and cycles, and whether cryo helps — sourced from published metallurgy. Free to download.

Get Temper on the App Store

Related

Tempering temperature and color chart
  Best knife making supplies (2026)

Sources

Larrin Thomas, Knife Steel Nerds and Knife Engineering (heat-treatment and hardness metallurgy)

  Steel manufacturer heat-treatment datasheets (austenitizing, quench, temper by alloy)

Hardness targets and schedules are alloy-specific — always follow the published data for your exact steel.

© 2026 Moondog Software · Free to try, pay once. No subscriptions, no ads.
  Contact

File: temper/s35vn-heat-treat.html
S35VN Heat Treat: Austenitize, Quench & Temper Chart

Moon Dog/
  Knife Heat-Treat Guides

Knife Heat Treatment

  S35VN heat treat: austenitize, quench & temper chart

  Updated 20265 min read

  S35VN is a stainless knife steel. Here is the full heat-treat schedule — austenitizing temperature, quench, cryo and a tempering-temperature chart mapping each temper to final HRC — with every number cited to the source, not guessed.

The S35VN heat-treat schedule

  Austenitize: 1950–2050°F (2025°F recommended), hold 15 min once to temperature. A controlled oven or kiln beats forge colour for hitting this window repeatably.

  Quench: Plate quench. Never use Water, Brine, Parks 50, Duratherm 48, Parks AAA, Canola oil. Plate quench between aluminum plates.

  Cryo (recommended): LN₂ for at least 30 minutes. Straight from the quench into cryo, then temper.

  Temper: 2 passes of 2 h at 400°F for the recommended edge (~60–61 HRC). Temper twice for 2 hours. Higher austenitize temp (2025°F vs datasheet 1950°F) gives both hardness and toughness gains.

  S35VN tempering-temperature chart

  Two-hour temper (×2), HRC after cryo where used. Pick the tempering temperature for the hardness your knife needs:

  Tempering temperature	Resulting hardness	
300°F (149°C)	61–62 HRC	
350°F (177°C)	61–62 HRC	
400°F (204°C)	60–61 HRC	

Target hardness for S35VN by knife type

  Use	Recommended HRC	
Kitchen	61–62 HRC	
EDC	60–61 HRC	
Hunter	60–61 HRC	
Hard-use chopper	60 HRC	

Most common mistake

  Datasheet specifies 1950°F austenitize — Larrin's testing shows 2025°F is better. Use 2025°F unless your kiln tops out.

FAQ

  What temperature do you austenitize S35VN?
1950–2050°F, with 2025°F recommended, held 15 min once the steel is fully up to temperature.

What is the best quench for S35VN?
Plate quench. Never Water, Brine, Parks 50, Duratherm 48, Parks AAA, Canola oil. Plate quench between aluminum plates.

What HRC does S35VN reach?
60–62 HRC across the usable tempering range; about 61–62 HRC for a kitchen knife. Temper at 400°F for ~60–61 HRC.

How do you temper S35VN?
2 passes of 2 h at 400°F for the recommended edge. See the chart above to pick a different tempering temperature for a harder or tougher blade.

Can you forge S35VN?
S35VN is best heat-treated in a controlled oven or kiln rather than forged by colour — its austenitizing window and quench are too tight to hit reliably by eye.

What you need to heat-treat S35VN

  Repeatable hardness comes from controlling temperature and quench speed — eyeballing colour is how blades end up soft or cracked.

A heat-treat oven or kiln holds the 2025°F austenitizing temperature — the single biggest factor in repeatable hardness.

  Air-hardening steel plate-quenches between aluminium quench plates — no oil bath needed.

  Verify the result with a Rockwell hardness tester or hardness files — don't trust the schedule blind.

  Wrap in stainless tool-wrap foil to stop decarb and scale at high austenitizing temperatures.

Some links above are affiliate links — if you buy through them, Moon Dog may earn a small commission at no extra cost to you. As an Amazon Associate we earn from qualifying purchases. We only point to gear we'd actually use.

The app for this

  Temper has the full schedule for S35VN and 19 other steels

  Pick S35VN, your knife type and your quench, and Temper gives you the austenitizing temperature, hold, quench, cryo and the exact tempering temperature for your target HRC — every value cited to Knife Steel Nerds or the mill datasheet. Pay once, no subscription, works offline in the shop.

Get Temper on the App Store

Related

Quench & temper: how HRC is set
  Tempering temperature colour chart
  Best knifemaking supplies (2026)

Sources

Larrin Thomas / Knife Steel Nerds, S35VN Steel — Properties and How to Heat Treat (2020) January 2020

Heat-treat schedules are the cited published values for S35VN; every furnace, quench and blade geometry varies, so verify against your own hardness testing. Getting steel to non-magnetic is not the same as reaching austenitizing temperature — use a controlled oven or kiln for repeatable results.

© 2026 Moondog Software · Free to try, pay once. No subscriptions, no ads.
  Contact

File: temper/s45vn-heat-treat.html
S45VN Heat Treat: Austenitize, Quench & Temper Chart

Moon Dog/
  Knife Heat-Treat Guides

Knife Heat Treatment

  S45VN heat treat: austenitize, quench & temper chart

  Updated 20265 min read

  S45VN is a stainless knife steel. Here is the full heat-treat schedule — austenitizing temperature, quench, cryo and a tempering-temperature chart mapping each temper to final HRC — with every number cited to the source, not guessed.

The S45VN heat-treat schedule

  Austenitize: 1950–2000°F (2000°F recommended), hold 20 min once to temperature. A controlled oven or kiln beats forge colour for hitting this window repeatably.

  Quench: Plate quench. Never use Water, Brine, Parks 50, Duratherm 48, Parks AAA, Canola oil. Plate quench between 1″ aluminum plates.

  Cryo (recommended): LN₂ best; dry ice second; household freezer as last resort. Straight from the quench into cryo, then temper.

  Temper: 2 passes of 2 h at 400°F for the recommended edge (~61–62 HRC). Temper twice for 2 hours. 2000°F austenitize (vs datasheet 1950°F) improves both hardness and toughness.

  S45VN tempering-temperature chart

  Two-hour temper (×2), HRC after cryo where used. Pick the tempering temperature for the hardness your knife needs:

  Tempering temperature	Resulting hardness	
300°F (149°C)	63–64 HRC	
350°F (177°C)	62–63 HRC	
400°F (204°C)	61–62 HRC	

Target hardness for S45VN by knife type

  Use	Recommended HRC	
Kitchen	62–63 HRC	
EDC	61–62 HRC	
Hunter	61–62 HRC	
Hard-use chopper	60–61 HRC	

Most common mistake

  Datasheet 1950°F is conservative — 2000°F is the tested optimum. Do not skip cryo on 60+ HRC targets.

FAQ

  What temperature do you austenitize S45VN?
1950–2000°F, with 2000°F recommended, held 20 min once the steel is fully up to temperature.

What is the best quench for S45VN?
Plate quench. Never Water, Brine, Parks 50, Duratherm 48, Parks AAA, Canola oil. Plate quench between 1″ aluminum plates.

What HRC does S45VN reach?
61–64 HRC across the usable tempering range; about 62–63 HRC for a kitchen knife. Temper at 400°F for ~61–62 HRC.

How do you temper S45VN?
2 passes of 2 h at 400°F for the recommended edge. See the chart above to pick a different tempering temperature for a harder or tougher blade.

Can you forge S45VN?
S45VN is best heat-treated in a controlled oven or kiln rather than forged by colour — its austenitizing window and quench are too tight to hit reliably by eye.

What you need to heat-treat S45VN

  Repeatable hardness comes from controlling temperature and quench speed — eyeballing colour is how blades end up soft or cracked.

  Some links below are affiliate links — if you buy through them, Moon Dog may earn a small commission at no extra cost to you. As an Amazon Associate we earn from qualifying purchases. We only point to gear we'd actually use.

A heat-treat oven or kiln holds the 2000°F austenitizing temperature — the single biggest factor in repeatable hardness.

  Air-hardening steel plate-quenches between aluminium quench plates — no oil bath needed.

  Verify the result with a Rockwell hardness tester or hardness files — don't trust the schedule blind.

  Wrap in stainless tool-wrap foil to stop decarb and scale at high austenitizing temperatures.

The app for this

  Temper has the full schedule for S45VN and 19 other steels

  Pick S45VN, your knife type and your quench, and Temper gives you the austenitizing temperature, hold, quench, cryo and the exact tempering temperature for your target HRC — every value cited to Knife Steel Nerds or the mill datasheet. Pay once, no subscription, works offline in the shop.

Get Temper on the App Store

Related

Quench & temper: how HRC is set
  Tempering temperature colour chart
  Best knifemaking supplies (2026)

Sources

Larrin Thomas / Knife Steel Nerds, Crucible S45VN Steel — Everything You Need to Know (2019) November 2019

  Crucible Industries, CPM® S45VN Datasheet 2019

Heat-treat schedules are the cited published values for S45VN; every furnace, quench and blade geometry varies, so verify against your own hardness testing. Getting steel to non-magnetic is not the same as reaching austenitizing temperature — use a controlled oven or kiln for repeatable results.

© 2026 Moondog Software · Free to try, pay once. No subscriptions, no ads.
  Contact
